Repository: lsito/TerahertzSpectroscopy

# TerahertzSpectroscopy
Matlab code (and data obtained in lab) to extract the complex index of refraction and complex dielectric constante of some materials.

In the notes there are some considerations on how the data were taken.

In Matlab script, it is possible to make the extraction both for Silicon and Quartz by removing the comments.

File: Transmission/quartz_450um_D=450.csv (part 1 of 3)
freq            ,ref_ind         ,kappa           ,alpha           ,epsilon_r       ,epsilon_i       ,ref_ind_S       ,kappa_S         ,alpha_S         ,alpha_max       ,epsilonS_r      ,epsilonS_i      ,delta_N         ,delta_A         ,H_measure_r     ,H_measure_i     ,H_calc_r        ,H_calc_i        ,T_measure       ,T_calc          ,thickness       ,allThicknesses  ,QSnValue        ,QSkValue        ,Num_Thickness   ,N_std           ,delta_K         ,delta_Eps_1     ,delta_Eps_2     ,
+3.00366299e+011,+2.13043759e+000,+6.09871070e-003,+7.67322346e-001,+4.53872712e+000,+2.59858450e-002,+2.13043759e+000,+6.09871070e-003,+7.67853552e-001,+3.95987264e+002,+4.53872712e+000,+2.59858450e-002,+5.97411971e-005,+7.53513711e-003,-9.59514113e-001,-7.23241714e-003,-9.59514113e-001,-7.23241712e-003,+9.59541370e-001,+9.59541370e-001,+4.50000000e-004,+4.40000000e+002,+8.77731254e-001,+8.50062192e-001,+0.00000000e+000,+2.00000000e+000,+5.98481589e-005,+2.55279777e-004,+2.55734223e-004
+3.04029303e+011,+2.12905098e+000,+5.91933627e-003,+7.53836333e-001,+4.53282303e+000,+2.52051374e-002,+2.12905098e+000,+5.91933627e-003,+7.54358203e-001,+3.96258946e+002,+4.53282303e+000,+2.52051374e-002,+5.83894818e-005,+7.45413542e-003,-9.67686713e-001,+4.37050317e-002,-9.67686713e-001,+4.37050318e-002,+9.68673167e-001,+9.68673167e-001,                ,+4.41000000e+002,+7.91141426e-001,+7.65626627e-001,+0.00000000e+000,                ,+5.84914886e-005,+2.49320828e-004,+2.49753976e-004
+3.07692306e+011,+2.12962054e+000,+6.20289537e-003,+7.99465454e-001,+4.53524515e+000,+2.64196267e-002,+2.12962054e+000,+6.20289537e-003,+8.00018913e-001,+3.94734344e+002,+4.53524515e+000,+2.64196267e-002,+5.95398244e-005,+7.69224947e-003,-9.68340936e-001,+1.03278026e-001,-9.68340936e-001,+1.03278026e-001,+9.73832901e-001,+9.73832901e-001,                ,+4.42000000e+002,+7.06937857e-001,+6.83714303e-001,+0.00000000e+000,                ,+5.96413633e-005,+2.54334364e-004,+2.54765583e-004
+3.11355310e+011,+2.12845269e+000,+6.29487417e-003,+8.20978794e-001,+4.53027121e+000,+2.67966837e-002,+2.12845269e+000,+6.29487417e-003,+8.21547146e-001,+3.93445662e+002,+4.53027121e+000,+2.67966837e-002,+6.05100522e-005,+7.91034534e-003,-9.63376192e-001,+1.57189573e-001,-9.63376192e-001,+1.57189574e-001,+9.76115900e-001,+9.76115900e-001,                ,+4.43000000e+002,+6.25863265e-001,+6.05128599e-001,+0.00000000e+000,                ,+6.06107985e-005,+2.58348641e-004,+2.58776240e-004
+3.15018314e+011,+2.12899408e+000,+5.94897449e-003,+7.84994327e-001,+4.53258040e+000,+2.53306629e-002,+2.12899408e+000,+5.94897449e-003,+7.85537767e-001,+3.91952148e+002,+4.53258040e+000,+2.53306629e-002,+6.18243901e-005,+8.17694084e-003,-9.52373831e-001,+2.16824795e-001,-9.52373831e-001,+2.16824795e-001,+9.76744032e-001,+9.76744032e-001,                ,+4.44000000e+002,+5.49041154e-001,+5.31082974e-001,+0.00000000e+000,                ,+6.19249824e-005,+2.63984301e-004,+2.64411425e-004
+3.18681317e+011,+2.12752523e+000,+6.22870166e-003,+8.31462646e-001,+4.52632481e+000,+2.65034399e-002,+2.12752523e+000,+6.22870166e-003,+8.32038255e-001,+3.96489639e+002,+4.52632481e+000,+2.65034399e-002,+5.53351553e-005,+7.40349621e-003,-9.34692275e-001,+2.66502649e-001,-9.34692275e-001,+2.66502649e-001,+9.71943059e-001,+9.71943059e-001,                ,+4.45000000e+002,+4.78208141e-001,+4.63441057e-001,+0.00000000e+000,                ,+5.54231358e-005,+2.36144307e-004,+2.36517572e-004
+3.22344321e+011,+2.12765482e+000,+4.42649030e-003,+5.97679210e-001,+4.52689542e+000,+1.88360868e-002,+2.12765482e+000,+4.42649030e-003,+5.98092974e-001,+3.96228504e+002,+4.52689542e+000,+1.88360868e-002,+5.50376552e-005,+7.44806049e-003,-9.16791958e-001,+3.21696849e-001,-9.16791958e-001,+3.21696849e-001,+9.71594750e-001,+9.71594750e-001,                ,+4.46000000e+002,+4.16054346e-001,+4.05045108e-001,+0.00000000e+000,                ,+5.51231479e-005,+2.34690268e-004,+2.35053309e-004
+3.26007325e+011,+2.12754495e+000,+5.08272957e-003,+6.94085498e-001,+4.52642168e+000,+2.16274713e-002,+2.12754495e+000,+5.08272957e-003,+6.94566004e-001,+3.98283730e+002,+4.52642168e+000,+2.16274713e-002,+5.23075286e-005,+7.15879253e-003,-8.85701869e-001,+3.68087440e-001,-8.85701869e-001,+3.68087440e-001,+9.59143453e-001,+9.59143453e-001,                ,+4.47000000e+002,+3.66572420e-001,+3.59979995e-001,+1.20000000e+001,                ,+5.23869672e-005,+2.23105774e-004,+2.23442985e-004
+3.29670328e+011,+2.12650638e+000,+3.27980490e-003,+4.52914767e-001,+4.52201862e+000,+1.39490521e-002,+2.12650638e+000,+3.27980490e-003,+4.53228313e-001,+4.00326459e+002,+4.52201862e+000,+1.39490521e-002,+4.95512816e-005,+6.85753980e-003,-8.60622825e-001,+4.11504917e-001,-8.60622825e-001,+4.11504917e-001,+9.53943365e-001,+9.53943365e-001,                ,+4.48000000e+002,+3.34916824e-001,+3.33203144e-001,+7.50000000e+001,                ,+4.96248624e-005,+2.11067753e-004,+2.11380210e-004
+3.33333332e+011,+2.12796996e+000,+3.00032178e-003,+4.18923948e-001,+4.52824717e+000,+1.27691893e-002,+2.12796996e+000,+3.00032178e-003,+4.19213963e-001,+3.97314130e+002,+4.52824717e+000,+1.27691893e-002,+5.28530888e-005,+7.39551879e-003,-8.22404369e-001,+4.54148143e-001,-8.22404369e-001,+4.54148143e-001,+9.39467659e-001,+9.39467659e-001,                ,+4.49000000e+002,+3.25786537e-001,+3.28698627e-001,+8.00000000e+000,                ,+5.29298594e-005,+2.25257184e-004,+2.25583454e-004
+3.36996336e+011,+2.12662818e+000,+3.55639055e-003,+5.02022561e-001,+4.52253475e+000,+1.51262407e-002,+2.12662818e+000,+3.55639055e-003,+5.02370104e-001,+3.96882886e+002,+4.52253475e+000,+1.51262407e-002,+5.33109798e-005,+7.54132796e-003,-7.87082719e-001,+4.81466887e-001,-7.87082719e-001,+4.81466887e-001,+9.22664386e-001,+9.22664386e-001,                ,+4.50000000e+002,+3.40473913e-001,+3.46838693e-001,+0.00000000e+000,                ,+5.33867506e-005,+2.27124992e-004,+2.27446725e-004
+3.40659339e+011,+2.12637561e+000,+2.74169871e-003,+3.91226835e-001,+4.52146570e+000,+1.16597625e-002,+2.12637561e+000,+2.74169871e-003,+3.91497676e-001,+3.95780096e+002,+4.52146570e+000,+1.16597625e-002,+5.45043905e-005,+7.79371637e-003,-7.52320761e-001,+5.10148703e-001,-7.52320761e-001,+5.10148703e-001,+9.08976472e-001,+9.08976472e-001,                ,+4.51000000e+002,+3.75714897e-001,+3.83972713e-001,+0.00000000e+000,                ,+5.45802017e-005,+2.32092898e-004,+2.32414888e-004
+3.44322343e+011,+2.12522662e+000,+2.53344543e-003,+3.65397328e-001,+4.51658176e+000,+1.07682913e-002,+2.12522662e+000,+2.53344543e-003,+3.65650288e-001,+3.96985123e+002,+4.51658176e+000,+1.07682913e-002,+5.29858864e-005,+7.65782143e-003,-7.18822468e-001,+5.30908747e-001,-7.18822468e-001,+5.30908747e-001,+8.93627349e-001,+8.93627349e-001,                ,+4.52000000e+002,+4.26006801e-001,+4.34852656e-001,+0.00000000e+000,                ,+5.30579992e-005,+2.25482872e-004,+2.25789018e-004
+3.47985347e+011,+2.12558092e+000,+1.32003229e-003,+1.92412871e-001,+4.51809252e+000,+5.61167091e-003,+2.12558092e+000,+1.32003229e-003,+1.92546076e-001,+3.99538027e+002,+4.51809252e+000,+5.61167091e-003,+4.99205770e-005,+7.29135233e-003,-6.84374929e-001,+5.53392108e-001,-6.84374929e-001,+5.53392108e-001,+8.80120371e-001,+8.80120371e-001,                ,+4.53000000e+002,+4.86315268e-001,+4.94889388e-001,+0.00000000e+000,                ,+4.99871029e-005,+2.12352421e-004,+2.12635058e-004
+3.51648350e+011,+2.12525707e+000,+2.00592307e-003,+2.95468690e-001,+4.51671359e+000,+8.52620436e-003,+2.12525707e+000,+2.00592307e-003,+2.95673238e-001,+4.00401709e+002,+4.51671359e+000,+8.52620436e-003,+4.90320832e-005,+7.23676520e-003,-6.49813303e-001,+5.66129718e-001,-6.49813303e-001,+5.66129718e-001,+8.61835359e-001,+8.61835359e-001,                ,+4.54000000e+002,+5.53024985e-001,+5.60818725e-001,+0.00000000e+000,                ,+4.90960708e-005,+2.08608529e-004,+2.08880252e-004
+3.55311354e+011,+2.12491666e+000,+8.13576309e-004,+1.21086573e-001,+4.51527014e+000,+3.45756370e-003,+2.12491666e+000,+8.13576309e-004,+1.21170400e-001,+4.00820799e+002,+4.51527014e+000,+3.45756370e-003,+4.84643578e-005,+7.22728996e-003,-6.20250064e-001,+5.80897864e-001,-6.20250064e-001,+5.80897864e-001,+8.49795546e-001,+8.49795546e-001,                ,+4.55000000e+002,+6.23771096e-001,+6.30494971e-001,+0.00000000e+000,                ,+4.85263060e-005,+2.06044402e-004,+2.06307571e-004
+3.58974357e+011,+2.12561268e+000,+1.29896098e-003,+1.95320641e-001,+4.51822759e+000,+5.52217587e-003,+2.12561268e+000,+1.29896098e-003,+1.95455859e-001,+4.00579390e+002,+4.51822759e+000,+5.52217587e-003,+4.87850810e-005,+7.34993020e-003,-5.87709134e-001,+5.90536775e-001,-5.87709134e-001,+5.90536775e-001,+8.33148071e-001,+8.33148071e-001,                ,+4.56000000e+002,+6.97039646e-001,+7.02530893e-001,+0.00000000e+000,                ,+4.88461824e-005,+2.07523273e-004,+2.07782870e-004
+3.62637361e+011,+2.12510190e+000,+7.86910076e-004,+1.19532571e-001,+4.51605747e+000,+3.34452820e-003,+2.12510190e+000,+7.86910076e-004,+1.19615322e-001,+3.99936726e+002,+4.51605747e+000,+3.34452820e-003,+4.94119637e-005,+7.52014935e-003,-5.61722939e-001,+5.99351876e-001,-5.61722939e-001,+5.99351876e-001,+8.21434922e-001,+8.21434922e-001,                ,+4.57000000e+002,+7.71850734e-001,+7.76018999e-001,+0.00000000e+000,                ,+4.94726028e-005,+2.10088777e-004,+2.10346410e-004
+3.66300365e+011,+2.12580660e+000,+8.81524494e-004,+1.35257185e-001,+4.51905291e+000,+3.74790117e-003,+2.12580660e+000,+8.81524494e-004,+1.35350822e-001,+4.00361000e+002,+4.51905291e+000,+3.74790117e-003,+4.89074891e-005,+7.51837511e-003,-5.34261025e-001,+6.06911892e-001,-5.34261025e-001,+6.06911892e-001,+8.08564708e-001,+8.08564708e-001,                ,+4.58000000e+002,+8.47554626e-001,+8.50351581e-001,+0.00000000e+000,                ,+4.89663213e-005,+2.08022056e-004,+2.08272084e-004
+3.69963368e+011,+2.12532029e+000,-8.53372647e-005,-1.32247068e-002,+4.51698634e+000,-3.62738041e-004,+2.12532029e+000,-8.53372647e-005,-1.32338621e-002,+4.00827150e+002,+4.51698634e+000,-3.62738041e-004,+4.82083522e-005,+7.48483047e-003,-5.12805844e-001,+6.14859641e-001,-5.12805844e-001,+6.14859641e-001,+8.00638628e-001,+8.00638628e-001,                ,+4.59000000e+002,+9.23708103e-001,+9.25110489e-001,+0.00000000e+000,                ,+4.82651969e-005,+2.04908141e-004,+2.05149777e-004
+3.73626372e+011,+2.12718459e+000,-4.23000084e-004,-6.62013104e-002,+4.52491409e+000,-1.79959852e-003,+2.12718459e+000,-4.23000084e-004,-6.62471406e-002,+4.00274780e+002,+4.52491409e+000,-1.79959852e-003,+4.86692178e-005,+7.63102756e-003,-4.87347889e-001,+6.23255551e-001,-4.87347889e-001,+6.23255551e-001,+7.91173462e-001,+7.91173462e-001,                ,+4.60000000e+002,+1.00000000e+000,+1.00000000e+000,+0.00000000e+000,                ,+4.87255038e-005,+2.07015598e-004,+2.07255107e-004
+3.77289376e+011,+2.12630166e+000,-4.79668954e-004,-7.58062119e-002,+4.52115852e+000,-2.03984179e-003,+2.12630166e+000,-4.79668954e-004,-7.58586914e-002,+4.01880618e+002,+4.52115852e+000,-2.03984179e-003,+4.67392676e-005,+7.40010499e-003,-4.69539104e-001,+6.28361108e-001,-4.69539104e-001,+6.28361108e-001,+7.84413572e-001,+7.84413572e-001,                ,                ,                ,                ,                ,                ,+4.67922733e-005,+1.98718675e-004,+1.98944138e-004
+3.80952379e+011,+2.12807043e+000,-2.29459185e-003,-3.66154813e-001,+4.52867847e+000,-9.76610612e-003,+2.12807043e+000,-2.29459185e-003,-3.66408297e-001,+4.00852254e+002,+4.52867847e+000,-9.76610612e-003,+4.74546698e-005,+7.58615576e-003,-4.49264988e-001,+6.39895760e-001,-4.49264988e-001,+6.39895760e-001,+7.81860353e-001,+7.81860353e-001,                ,                ,                ,                ,                ,                ,+4.75074701e-005,+2.01755738e-004,+2.01980706e-004
+3.84615383e+011,+2.12813099e+000,-1.60673200e-003,-2.58856279e-001,+4.52893893e+000,-6.83867234e-003,+2.12813099e+000,-1.60673200e-003,-2.59035482e-001,+4.01913618e+002,+4.52893893e+000,-6.83867234e-003,+4.60958788e-005,+7.43963727e-003,-4.31778755e-001,+6.45167805e-001,-4.31778755e-001,+6.45167805e-001,+7.76321061e-001,+7.76321061e-001,                ,                ,                ,                ,                ,                ,+4.61462007e-005,+1.96047847e-004,+1.96262192e-004
+3.88278387e+011,+2.12954425e+000,-4.01335865e-003,-6.52739354e-001,+4.53494262e+000,-1.70932497e-002,+2.12954425e+000,-4.01335865e-003,-6.53191236e-001,+4.03155666e+002,+4.53494262e+000,-1.70932497e-002,+4.43007959e-005,+7.21786904e-003,-4.15549222e-001,+6.58785158e-001,-4.15549222e-001,+6.58785158e-001,+7.78896040e-001,+7.78896040e-001,                ,                ,                ,                ,                ,                ,+4.43482636e-005,+1.88325040e-004,+1.88527590e-004
+3.91941390e+011,+2.13121157e+000,-1.65983170e-003,-2.72504572e-001,+4.54205999e+000,-7.07490505e-003,+2.13121157e+000,-1.65983170e-003,-2.72693223e-001,+4.00814528e+002,+4.54205999e+000,-7.07490505e-003,+4.64677976e-005,+7.64220919e-003,-3.95445802e-001,+6.64152948e-001,-3.95445802e-001,+6.64152948e-001,+7.72966054e-001,+7.72966054e-001,                ,                ,                ,                ,                ,                ,+4.65166715e-005,+1.97910996e-004,+1.98119480e-004
+3.95604394e+011,+2.12939379e+000,-3.49204196e-003,-5.78667604e-001,+4.53430570e+000,-1.48718649e-002,+2.12939379e+000,-3.49204196e-003,-5.79068207e-001,+4.02836969e+002,+4.53430570e+000,-1.48718649e-002,+4.38021422e-005,+7.27099192e-003,-3.86864635e-001,+6.75773840e-001,-3.86864635e-001,+6.75773840e-001,+7.78674854e-001,+7.78674854e-001,                ,                ,                ,                ,                ,                ,+4.38473544e-005,+1.86237785e-004,+1.86430650e-004
+3.99267398e+011,+2.13269866e+000,-3.61362697e-003,-6.04360090e-001,+4.54839050e+000,-1.54135548e-002,+2.13269866e+000,-3.61362697e-003,-6.04778480e-001,+4.01443484e+002,+4.54839050e+000,-1.54135548e-002,+4.46424382e-005,+7.47895828e-003,-3.66889953e-001,+6.90498278e-001,-3.66889953e-001,+6.90498278e-001,+7.81918224e-001,+7.81918224e-001,                ,                ,                ,                ,                ,                ,+4.46877101e-005,+1.90094766e-004,+1.90288196e-004
+4.02930401e+011,+2.13125079e+000,-1.92482454e-003,-3.24870137e-001,+4.54222621e+000,-8.20456761e-003,+2.13125079e+000,-1.92482454e-003,-3.25095040e-001,+4.01866093e+002,+4.54222621e+000,-8.20456761e-003,+4.37890621e-005,+7.40315600e-003,-3.54462812e-001,+6.98245048e-001,-3.54462812e-001,+6.98245048e-001,+7.83064513e-001,+7.83064513e-001,                ,                ,                ,                ,                ,                ,+4.38326476e-005,+1.86482206e-004,+1.86668157e-004
+4.06593405e+011,+2.13228521e+000,-3.20530268e-003,-5.45906149e-001,+4.54662993e+000,-1.36692390e-002,+2.13228521e+000,-3.20530268e-003,-5.46284072e-001,+4.03580227e+002,+4.54662993e+000,-1.36692390e-002,+4.14271298e-005,+7.06738576e-003,-3.40024390e-001,+7.16264949e-001,-3.40024390e-001,+7.16264949e-001,+7.92875818e-001,+7.92875818e-001,                ,                ,                ,                ,                ,                ,+4.14676387e-005,+1.76403080e-004,+1.76576092e-004
+4.10256409e+011,+2.13284393e+000,-1.32477526e-003,-2.27659718e-001,+4.54902149e+000,-5.65107777e-003,+2.13284393e+000,-1.32477526e-003,-2.27817324e-001,+4.01417603e+002,+4.54902149e+000,-5.65107777e-003,+4.29662046e-005,+7.39585431e-003,-3.22145522e-001,+7.28922814e-001,-3.22145522e-001,+7.28922814e-001,+7.96935510e-001,+7.96935510e-001,                ,                ,                ,                ,                ,                ,+4.30074618e-005,+1.83166467e-004,+1.83342567e-004
+4.13919412e+011,+2.13259260e+000,-1.17896742e-003,-2.04411915e-001,+4.54794982e+000,-5.02851439e-003,+2.13259260e+000,-1.17896742e-003,-2.04553426e-001,+4.03561000e+002,+4.54794982e+000,-5.02851439e-003,+4.02891583e-005,+6.99685118e-003,-3.06985036e-001,+7.45822489e-001,-3.06985036e-001,+7.45822489e-001,+8.06530221e-001,+8.06530221e-001,                ,                ,                ,                ,                ,                ,+4.03271640e-005,+1.71745633e-004,+1.71907824e-004
+4.17582416e+011,+2.13273795e+000,+1.64109247e-004,+2.87054173e-002,+4.54857114e+000,+7.00004038e-004,+2.13273795e+000,+1.64109247e-004,+2.87252896e-002,+4.03046963e+002,+4.54857114e+000,+7.00004038e-004,+4.01579983e-005,+7.03567532e-003,-2.87882632e-001,+7.62042106e-001,-2.87882632e-001,+7.62042106e-001,+8.14607010e-001,+8.14607010e-001,                ,                ,                ,                ,                ,                ,+4.01952215e-005,+1.71306167e-004,+1.71464929e-004
+4.21245419e+011,+2.13213623e+000,+2.30064558e-004,+4.05950912e-002,+4.54600486e+000,+9.81057962e-004,+2.13213623e+000,+2.30064558e-004,+4.06231946e-002,+4.02566534e+002,+4.54600486e+000,+9.81057962e-004,+3.98845838e-005,+7.04895729e-003,-2.70417965e-001,+7.81571593e-001,-2.70417965e-001,+7.81571593e-001,+8.27030852e-001,+8.27030852e-001,                ,                ,                ,                ,                ,                ,+3.99209186e-005,+1.70097101e-004,+1.70252026e-004
+4.24908423e+011,+2.13275990e+000,+1.11791677e-003,+1.98972667e-001,+4.54866354e+000,+4.76849612e-003,+2.13275990e+000,+1.11791677e-003,+1.99110413e-001,+4.03095736e+002,+4.54866354e+000,+4.76849612e-003,+3.87397986e-005,+6.90606424e-003,-2.46349064e-001,+8.02020249e-001,-2.46349064e-001,+8.02020249e-001,+8.39001992e-001,+8.39001992e-001,                ,                ,                ,                ,                ,                ,+3.87744916e-005,+1.65332071e-004,+1.65479977e-004
+4.28571427e+011,+2.13189795e+000,+1.78973179e-003,+3.21291898e-001,+4.54498568e+000,+7.63105108e-003,+2.13189795e+000,+1.78973179e-003,+3.21514324e-001,+4.02379938e+002,+4.54498568e+000,+7.63105108e-003,+3.87018981e-005,+6.95867583e-003,-2.23777741e-001,+8.21653583e-001,-2.23777741e-001,+8.21653583e-001,+8.51581522e-001,+8.51581522e-001,                ,                ,                ,                ,                ,                ,+3.87359518e-005,+1.65155649e-004,+1.65300725e-004
+4.32234430e+011,+2.13227183e+000,+1.74014699e-003,+3.15060459e-001,+4.54658015e+000,+7.42093281e-003,+2.13227183e+000,+1.74014699e-003,+3.15278571e-001,+4.04002627e+002,+4.54658015e+000,+7.42093281e-003,+3.65906726e-005,+6.63520825e-003,-1.95542706e-001,+8.45803921e-001,-1.95542706e-001,+8.45803921e-001,+8.68113600e-001,+8.68113600e-001,                ,                ,                ,                ,                ,                ,+3.66223356e-005,+1.56169977e-004,+1.56304896e-004
+4.35897434e+011,+2.13214992e+000,+2.84304211e-003,+5.19106197e-001,+4.54605518e+000,+1.21235840e-002,+2.13214992e+000,+2.84304211e-003,+5.19465567e-001,+4.03316305e+002,+4.54605518e+000,+1.21235840e-002,+3.65479609e-005,+6.68352741e-003,-1.63359809e-001,+8.65524655e-001,-1.63359808e-001,+8.65524655e-001,+8.80806083e-001,+8.80806083e-001,                ,                ,                ,                ,                ,                ,+3.65790364e-005,+1.56059455e-004,+1.56191793e-004
+4.39560438e+011,+2.13133964e+000,+2.99072932e-003,+5.50660994e-001,+4.54259972e+000,+1.27485199e-002,+2.13133964e+000,+2.99072932e-003,+5.51042209e-001,+4.03476530e+002,+4.54259972e+000,+1.27485199e-002,+3.57673724e-005,+6.59565482e-003,-1.31142632e-001,+8.86734341e-001,-1.31142632e-001,+8.86734341e-001,+8.96379485e-001,+8.96379485e-001,                ,                ,                ,                ,                ,                ,+3.57972909e-005,+1.52678957e-004,+1.52806311e-004
+4.43223441e+011,+2.13112291e+000,+3.02569077e-003,+5.61740674e-001,+4.54167571e+000,+1.28962378e-002,+2.13112291e+000,+3.02569077e-003,+5.62129559e-001,+4.03440432e+002,+4.54167571e+000,+1.28962378e-002,+3.51525916e-005,+6.53621827e-003,-9.28506493e-002,+9.07972652e-001,-9.28506493e-002,+9.07972652e-001,+9.12707828e-001,+9.12707828e-001,                ,                ,                ,                ,                ,                ,+3.51815253e-005,+1.50041883e-004,+1.50165031e-004
+4.46886445e+011,+2.13053550e+000,+3.17758224e-003,+5.94815928e-001,+4.53917141e+000,+1.35399035e-002,+2.13053550e+000,+3.17758224e-003,+5.95227711e-001,+4.03030285e+002,+4.53917141e+000,+1.35399035e-002,+3.48849823e-005,+6.53997872e-003,-5.17046952e-002,+9.26180306e-001,-5.17046951e-002,+9.26180306e-001,+9.27622410e-001,+9.27622410e-001,                ,                ,                ,                ,                ,                ,+3.49132270e-005,+1.48869265e-004,+1.48989439e-004
+4.50549449e+011,+2.13006953e+000,+2.80052559e-003,+5.28531184e-001,+4.53718837e+000,+1.19306284e-002,+2.13006953e+000,+2.80052559e-003,+5.28897079e-001,+4.04944054e+002,+4.53718837e+000,+1.19306284e-002,+3.28401362e-005,+6.20700915e-003,-6.49095478e-003,+9.43924374e-001,-6.49095480e-003,+9.43924374e-001,+9.43946691e-001,+9.43946691e-001,                ,                ,                ,                ,                ,                ,+3.28662960e-005,+1.40087633e-004,+1.40198931e-004
+4.54212452e+011,+2.13001097e+000,+2.66878713e-003,+5.07763618e-001,+4.53693960e+000,+1.13690917e-002,+2.13001097e+000,+2.66878713e-003,+5.08115135e-001,+4.05225139e+002,+4.53693960e+000,+1.13690917e-002,+3.21219183e-005,+6.12053367e-003,+4.48218447e-002,+9.56906244e-001,+4.48218446e-002,+9.56906244e-001,+9.57955405e-001,+9.57955405e-001,                ,                ,                ,                ,                ,                ,+3.21470477e-005,+1.37011664e-004,+1.37118581e-004
+4.57875456e+011,+2.12970162e+000,+2.75233775e-003,+5.27883030e-001,+4.53562143e+000,+1.17233164e-002,+2.12970162e+000,+2.75233775e-003,+5.28248476e-001,+4.05826765e+002,+4.53562143e+000,+1.17233164e-002,+3.12598054e-005,+6.00422075e-003,+9.82598835e-002,+9.63572049e-001,+9.82598834e-002,+9.63572049e-001,+9.68569099e-001,+9.68569099e-001,                ,                ,                ,                ,                ,                ,+3.12838450e-005,+1.33320324e-004,+1.33422586e-004
+4.61538460e+011,+2.12936346e+000,+2.74223188e-003,+5.30152338e-001,+4.53418121e+000,+1.16784167e-002,+2.12936346e+000,+2.74223188e-003,+5.30519355e-001,+4.05539337e+002,+4.53418121e+000,+1.16784167e-002,+3.10767427e-005,+6.01674781e-003,+1.53727660e-001,+9.64822004e-001,+1.53727660e-001,+9.64822004e-001,+9.76992166e-001,+9.76992166e-001,                ,                ,                ,                ,                ,                ,+3.11003124e-005,+1.32517929e-004,+1.32618176e-004
+4.65201463e+011,+2.12888323e+000,+2.65261492e-003,+5.16896854e-001,+4.53213677e+000,+1.12942148e-002,+2.12888323e+000,+2.65261492e-003,+5.17254694e-001,+4.04112615e+002,+4.53213677e+000,+1.12942148e-002,+3.17448242e-005,+6.19479272e-003,+2.09514894e-001,+9.60203928e-001,+2.09514894e-001,+9.60203928e-001,+9.82796049e-001,+9.82796049e-001,                ,                ,                ,                ,                ,                ,+3.17684881e-005,+1.35330587e-004,+1.35431216e-004
+4.68864467e+011,+2.12878838e+000,+2.34014073e-003,+4.59597762e-001,+4.53173448e+000,+9.96332877e-003,+2.12878838e+000,+2.34014073e-003,+4.59915935e-001,+4.04657092e+002,+4.53173448e+000,+9.96332877e-003,+3.10523437e-005,+6.10729867e-003,+2.67471104e-001,+9.49705318e-001,+2.67471104e-001,+9.49705318e-001,+9.86651398e-001,+9.86651398e-001,                ,                ,                ,                ,                ,                ,+3.10751102e-005,+1.32353177e-004,+1.32450000e-004
+4.72527471e+011,+2.12858434e+000,+2.58391817e-003,+5.11439688e-001,+4.53086461e+000,+1.10001755e-002,+2.12858434e+000,+2.58391817e-003,+5.11793750e-001,+4.04838117e+002,+4.53086461e+000,+1.10001755e-002,+3.07306400e-005,+6.09118419e-003,+3.22256125e-001,+9.29635174e-001,+3.22256125e-001,+9.29635174e-001,+9.83905771e-001,+9.83905771e-001,                ,                ,                ,                ,                ,                ,+3.07528599e-005,+1.30984444e-004,+1.31078923e-004
+4.76190474e+011,+2.12801834e+000,+2.15278808e-003,+4.29408456e-001,+4.52845740e+000,+9.16234499e-003,+2.12801834e+000,+2.15278808e-003,+4.29705729e-001,+4.05137476e+002,+4.52845740e+000,+9.16234499e-003,+3.03262332e-005,+6.05756002e-003,+3.73538315e-001,+9.07900179e-001,+3.73538315e-001,+9.07900179e-001,+9.81740092e-001,+9.81740092e-001,                ,                ,                ,                ,                ,                ,+3.03478453e-005,+1.29200226e-004,+1.29292114e-004
+4.79853478e+011,+2.12829982e+000,+1.89717265e-003,+3.81332756e-001,+4.52965652e+000,+8.07550443e-003,+2.12829982e+000,+1.89717265e-003,+3.81596747e-001,+4.05676223e+002,+4.52965652e+000,+8.07550443e-003,+2.98345334e-005,+6.00511509e-003,+4.24733792e-001,+8.77666666e-001,+4.24733793e-001,+8.77666666e-001,+9.75037215e-001,+9.75037215e-001,                ,                ,                ,                ,                ,                ,+2.98554435e-005,+1.27106946e-004,+1.27195873e-004
+4.83516481e+011,+2.12780858e+000,+1.99446472e-003,+4.03948733e-001,+4.52756535e+000,+8.48767828e-003,+2.12780858e+000,+1.99446472e-003,+4.04228381e-001,+4.05617051e+002,+4.52756535e+000,+8.48767828e-003,+2.98243787e-005,+6.04883067e-003,+4.66130453e-001,+8.43795482e-001,+4.66130453e-001,+8.43795482e-001,+9.63985692e-001,+9.63985692e-001,                ,                ,                ,                ,                ,                ,+2.98449588e-005,+1.27040187e-004,+1.27127686e-004
+4.87179485e+011,+2.12774267e+000,+1.17477597e-003,+2.39735670e-001,+4.52728749e+000,+4.99924193e-003,+2.12774267e+000,+1.17477597e-003,+2.39901636e-001,+4.05606661e+002,+4.52728749e+000,+4.99924193e-003,+2.97469751e-005,+6.07877728e-003,+5.07245217e-001,+8.09477588e-001,+5.07245217e-001,+8.09477588e-001,+9.55275707e-001,+9.55275707e-001,                ,                ,                ,                ,                ,                ,+2.97672064e-005,+1.26657756e-004,+1.26743802e-004
+4.90842489e+011,+2.12804151e+000,+1.33237505e-003,+2.73941134e-001,+4.52855890e+000,+5.67069882e-003,+2.12804151e+000,+1.33237505e-003,+2.74130780e-001,+4.04736396e+002,+4.52855890e+000,+5.67069882e-003,+3.03793727e-005,+6.25462331e-003,+5.40559177e-001,+7.67846895e-001,+5.40559177e-001,+7.67846895e-001,+9.39038379e-001,+9.39038379e-001,                ,                ,                ,                ,                ,                ,+3.03997385e-005,+1.29378140e-004,+1.29464765e-004
+4.94505492e+011,+2.12741150e+000,+1.04241851e-003,+2.15924460e-001,+4.52587860e+000,+4.43530625e-003,+2.12741150e+000,+1.04241851e-003,+2.16073942e-001,+4.04869064e+002,+4.52587860e+000,+4.43530625e-003,+3.03122055e-005,+6.28730657e-003,+5.66785331e-001,+7.30851205e-001,+5.66785331e-001,+7.30851205e-001,+9.24872475e-001,+9.24872475e-001,                ,                ,                ,                ,                ,                ,+3.03322311e-005,+1.29036307e-004,+1.29121471e-004
+4.98168496e+011,+2.12759585e+000,+5.28232499e-004,+1.10227507e-001,+4.52666383e+000,+2.24773055e-003,+2.12759585e+000,+5.28232499e-004,+1.10303816e-001,+4.05352600e+002,+4.52666383e+000,+2.24773055e-003,+3.00236475e-005,+6.27352137e-003,+5.91603664e-001,+6.91537594e-001,+5.91603664e-001,+6.91537594e-001,+9.10065458e-001,+9.10065458e-001,                ,                ,                ,                ,                ,                ,+3.00431842e-005,+1.27788115e-004,+1.27871227e-004
+5.01831500e+011,+2.12729993e+000,+4.29872308e-004,+9.03620338e-002,+4.52540483e+000,+1.82893467e-003,+2.12729993e+000,+4.29872308e-004,+9.04245901e-002,+4.04968107e+002,+4.52540483e+000,+1.82893467e-003,+3.03688637e-005,+6.39225388e-003,+6.08884153e-001,+6.53983875e-001,+6.08884153e-001,+6.53983875e-001,+8.93551800e-001,+8.93551800e-001,                ,                ,                ,                ,                ,                ,+3.03883372e-005,+1.29233490e-004,+1.29316325e-004
+5.05494503e+011,+2.12735975e+000,-2.48978855e-004,-5.27190423e-002,+4.52565945e+000,-1.05933519e-003,+2.12735975e+000,-2.48978855e-004,-5.27555389e-002,+4.05504647e+002,+4.52565945e+000,-1.05933519e-003,+3.00545124e-005,+6.37220429e-003,+6.25529583e-001,+6.18003970e-001,+6.25529583e-001,+6.18003970e-001,+8.79327110e-001,+8.79327110e-001,                ,                ,                ,                ,                ,                ,+3.00735081e-005,+1.27858545e-004,+1.27939376e-004
+5.09157507e+011,+2.12749473e+000,-2.02615705e-004,-4.32129450e-002,+4.52623378e+000,-8.62127688e-004,+2.12749473e+000,-2.02615705e-004,-4.32428607e-002,+4.05429183e+002,+4.52623378e+000,-8.62127688e-004,+3.02197907e-005,+6.45361782e-003,+6.36188538e-001,+5.82191477e-001,+6.36188537e-001,+5.82191477e-001,+8.62370437e-001,+8.62370437e-001,                ,                ,                ,                ,                ,                ,+3.02386174e-005,+1.28572637e-004,+1.28652752e-004
+5.12820511e+011,+2.12729888e+000,-6.46987429e-004,-1.38979210e-001,+4.52540009e+000,-2.75267126e-003,+2.12729888e+000,-6.46987429e-004,-1.39075423e-001,+4.05531355e+002,+4.52540009e+000,-2.75267126e-003,+3.02126212e-005,+6.49844653e-003,+6.45594053e-001,+5.50892980e-001,+6.45594053e-001,+5.50892980e-001,+8.48690024e-001,+8.48690024e-001,                ,                ,                ,                ,                ,                ,+3.02311733e-005,+1.28503432e-004,+1.28582387e-004
+5.16483514e+011,+2.12757263e+000,-7.72503163e-004,-1.67126508e-001,+4.52656468e+000,-3.28711316e-003,+2.12757263e+000,-7.72503163e-004,-1.67242207e-001,+4.05688621e+002,+4.52656468e+000,-3.28711316e-003,+3.01912547e-005,+6.54017834e-003,+6.52640654e-001,+5.19678183e-001,+6.52640654e-001,+5.19678183e-001,+8.34269283e-001,+8.34269283e-001,                ,                ,                ,                ,                ,                ,+3.02095298e-005,+1.28421500e-004,+1.28499292e-004
+5.20146518e+011,+2.12733543e+000,-1.09913470e-003,-2.39477780e-001,+4.52555483e+000,-4.67645639e-003,+2.12733543e+000,-1.09913470e-003,-2.39643567e-001,+4.04756987e+002,+4.52555483e+000,-4.67645639e-003,+3.08742054e-005,+6.73549920e-003,+6.58308679e-001,+4.92995165e-001,+6.58308679e-001,+4.92995165e-001,+8.22444254e-001,+8.22444254e-001,                ,                ,                ,                ,                ,                ,+3.08926335e-005,+1.31291672e-004,+1.31370118e-004
+5.23809522e+011,+2.12777069e+000,-1.52127365e-003,-3.33786940e-001,+4.52740579e+000,-6.47384296e-003,+2.12777069e+000,-1.52127365e-003,-3.34018016e-001,+4.03945465e+002,+4.52740579e+000,-6.47384296e-003,+3.14684544e-005,+6.91342971e-003,+6.64294277e-001,+4.66349734e-001,+6.64294277e-001,+4.66349734e-001,+8.11645834e-001,+8.11645834e-001,                ,                ,                ,                ,                ,                ,+3.14869795e-005,+1.33819509e-004,+1.33898400e-004
+5.27472525e+011,+2.12776546e+000,-1.77194666e-003,-3.91506608e-001,+4.52738273e+000,-7.54057380e-003,+2.12776546e+000,-1.77194666e-003,-3.91777642e-001,+4.03583023e+002,+4.52738273e+000,-7.54057380e-003,+3.17291831e-005,+7.01939770e-003,+6.68682796e-001,+4.43156162e-001,+6.68682796e-001,+4.43156162e-001,+8.02199517e-001,+8.02199517e-001,                ,                ,                ,                ,                ,                ,+3.17475960e-005,+1.34912010e-004,+1.34990432e-004
+5.31135529e+011,+2.12851481e+000,-2.27101065e-003,-5.05257924e-001,+4.53057016e+000,-9.66775962e-003,+2.12851481e+000,-2.27101065e-003,-5.05607707e-001,+4.04529814e+002,+4.53057016e+000,-9.66775962e-003,+3.10221330e-005,+6.91058590e-003,+6.74622416e-001,+4.19794098e-001,+6.74622416e-001,+4.19794098e-001,+7.94570632e-001,+7.94570632e-001,                ,                ,                ,                ,                ,                ,+3.10399030e-005,+1.31921155e-004,+1.31996884e-004
+5.34798533e+011,+2.12858646e+000,-1.98909923e-003,-4.45589826e-001,+4.53087635e+000,-8.46793938e-003,+2.12858646e+000,-1.98909923e-003,-4.45898301e-001,+4.04820277e+002,+4.53087635e+000,-8.46793938e-003,+3.07967079e-005,+6.90762704e-003,+6.77642674e-001,+3.99561901e-001,+6.77642674e-001,+3.99561901e-001,+7.86669757e-001,+7.86669757e-001,                ,                ,                ,                ,                ,                ,+3.08141018e-005,+1.30984326e-004,+1.31058444e-004
+5.38461536e+011,+2.12897025e+000,-2.89768780e-003,-6.53574180e-001,+4.53250594e+000,-1.23381822e-002,+2.12897025e+000,-2.89768780e-003,-6.54026640e-001,+4.04631794e+002,+4.53250594e+000,-1.23381822e-002,+3.07778148e-005,+6.95062068e-003,+6.85185250e-001,+3.81174634e-001,+6.85185250e-001,+3.81174634e-001,+7.84074568e-001,+7.84074568e-001,                ,                ,                ,                ,                ,                ,+3.07949669e-005,+1.30871636e-004,+1.30944768e-004
+5.42124540e+011,+2.12977860e+000,-2.47350459e-003,-5.61694791e-001,+4.53595076e+000,-1.05360343e-002,+2.12977860e+000,-2.47350459e-003,-5.62083644e-001,+4.04523388e+002,+4.53595076e+000,-1.05360343e-002,+3.07649457e-005,+6.99492348e-003,+6.89998683e-001,+3.61468893e-001,+6.89998683e-001,+3.61468893e-001,+7.78946688e-001,+7.78946688e-001,                ,                ,                ,                ,                ,                ,+3.07818516e-005,+1.30892768e-004,+1.30964863e-004
+5.45787543e+011,+2.12968764e+000,-3.05059383e-003,-6.97423564e-001,+4.53556015e+000,-1.29936240e-002,+2.12968764e+000,-3.05059383e-003,-6.97906380e-001,+4.02958336e+002,+4.53556015e+000,-1.29936240e-002,+3.16500196e-005,+7.24473010e-003,+6.97818111e-001,+3.46506007e-001,+6.97818111e-001,+3.46506007e-001,+7.79112655e-001,+7.79112655e-001,                ,                ,                ,                ,                ,                ,+3.16671829e-005,+1.34616104e-004,+1.34689313e-004
+5.49450547e+011,+2.13112689e+000,-2.83232356e-003,-6.51868635e-001,+4.54169381e+000,-1.20720818e-002,+2.13112689e+000,-2.83232356e-003,-6.52319914e-001,+4.03125826e+002,+4.54169381e+000,-1.20720818e-002,+3.13329854e-005,+7.22024655e-003,+7.06272084e-001,+3.27041995e-001,+7.06272084e-001,+3.27041995e-001,+7.78316596e-001,+7.78316596e-001,                ,                ,                ,                ,                ,                ,+3.13497626e-005,+1.33371550e-004,+1.33443154e-004
+5.53113551e+011,+2.13082530e+000,-2.25227383e-003,-5.21824060e-001,+4.54041139e+000,-9.59840414e-003,+2.13082530e+000,-2.25227383e-003,-5.22185311e-001,+4.03861411e+002,+4.54041139e+000,-9.59840414e-003,+3.06098429e-005,+7.10058176e-003,+7.13088092e-001,+3.12544500e-001,+7.13088092e-001,+3.12544500e-001,+7.78574782e-001,+7.78574782e-001,                ,                ,                ,                ,                ,                ,+3.06260137e-005,+1.30310499e-004,+1.30379486e-004
+5.56776554e+011,+2.13156253e+000,-2.43939910e-003,-5.68921580e-001,+4.54355286e+000,-1.03994634e-002,+2.13156253e+000,-2.43939910e-003,-5.69315436e-001,+4.02417137e+002,+4.54355286e+000,-1.03994634e-002,+3.12995451e-005,+7.30860653e-003,+7.24821457e-001,+2.96112349e-001,+7.24821457e-001,+2.96112349e-001,+7.82974245e-001,+7.82974245e-001,                ,                ,                ,                ,                ,                ,+3.13158700e-005,+1.33281091e-004,+1.33350766e-004
+5.60439558e+011,+2.13151519e+000,-1.66604635e-003,-3.91114998e-001,+4.54335425e+000,-7.10240621e-003,+2.13151519e+000,-1.66604635e-003,-3.91385761e-001,+4.02596688e+002,+4.54335425e+000,-7.10240621e-003,+3.08950160e-005,+7.26155614e-003,+7.34316197e-001,+2.80459140e-001,+7.34316197e-001,+2.80459140e-001,+7.86051911e-001,+7.86051911e-001,                ,                ,                ,                ,                ,                ,+3.09109076e-005,+1.31603394e-004,+1.31671193e-004
+5.64102562e+011,+2.13200431e+000,-2.00016123e-003,-4.72619554e-001,+4.54543837e+000,-8.52870472e-003,+2.13200431e+000,-2.00016123e-003,-4.72946742e-001,+4.02906451e+002,+4.54543837e+000,-8.52870472e-003,+3.02777056e-005,+7.16292856e-003,+7.49381097e-001,+2.64159965e-001,+7.49381097e-001,+2.64159965e-001,+7.94576941e-001,+7.94576941e-001,                ,                ,                ,                ,                ,                ,+3.02930769e-005,+1.28983215e-004,+1.29048820e-004
+5.67765565e+011,+2.13258283e+000,-8.63454771e-004,-2.05351203e-001,+4.54790879e+000,-3.68277764e-003,+2.13258283e+000,-8.63454771e-004,-2.05493365e-001,+4.02274932e+002,+4.54790879e+000,-3.68277764e-003,+3.03845060e-005,+7.23482383e-003,+7.61717880e-001,+2.44399340e-001,+7.61717880e-001,+2.44399340e-001,+7.99965728e-001,+7.99965728e-001,                ,                ,                ,                ,                ,                ,+3.03997317e-005,+1.29542454e-004,+1.29607420e-004
+5.71428569e+011,+2.13237674e+000,-4.59706925e-004,-1.10035192e-001,+4.54703037e+000,-1.96053671e-003,+2.13237674e+000,-4.59706925e-004,-1.10111368e-001,+4.03745819e+002,+4.54703037e+000,-1.96053671e-003,+2.90107880e-005,+6.95225375e-003,+7.76539538e-001,+2.26773820e-001,+7.76539538e-001,+2.26773820e-001,+8.08974672e-001,+8.08974672e-001,                ,                ,                ,                ,                ,                ,+2.90251521e-005,+1.23697173e-004,+1.23758446e-004
+5.75091573e+011,+2.13242224e+000,+4.00368780e-004,+9.64463546e-002,+4.54722446e+000,+1.70751058e-003,+2.13242224e+000,+4.00368780e-004,+9.65131230e-002,+4.03710117e+002,+4.54722446e+000,+1.70751058e-003,+2.86615094e-005,+6.91254174e-003,+7.91491640e-001,+2.05828626e-001,+7.91491640e-001,+2.05828626e-001,+8.17816874e-001,+8.17816874e-001,                ,                ,                ,                ,                ,                ,+2.86755398e-005,+1.22259842e-004,+1.22319668e-004
+5.78754576e+011,+2.13177792e+000,+4.55270512e-004,+1.10370388e-001,+4.54447688e+000,+1.94107125e-003,+2.13177792e+000,+4.55270512e-004,+1.10446796e-001,+4.03143905e+002,+4.54447688e+000,+1.94107125e-003,+2.85882346e-005,+6.93873781e-003,+8.09172403e-001,+1.86562966e-001,+8.09172403e-001,+1.86562966e-001,+8.30400938e-001,+8.30400938e-001,                ,                ,                ,                ,                ,                ,+2.86020314e-005,+1.21913578e-004,+1.21972388e-004
+5.82417580e+011,+2.13223259e+000,+6.76116136e-004,+1.64946987e-001,+4.54641538e+000,+2.88327373e-003,+2.13223259e+000,+6.76116136e-004,+1.65061177e-001,+4.03124397e+002,+4.54641538e+000,+2.88327373e-003,+2.81403854e-005,+6.87322006e-003,+8.29103675e-001,+1.60406165e-001,+8.29103675e-001,+1.60406165e-001,+8.44477970e-001,+8.44477970e-001,                ,                ,                ,                ,                ,                ,+2.81537735e-005,+1.20041764e-004,+1.20098839e-004
+5.86080584e+011,+2.13181964e+000,+1.32190471e-003,+3.24523457e-001,+4.54465322e+000,+5.63612484e-003,+2.13181964e+000,+1.32190471e-003,+3.24748120e-001,+4.01924706e+002,+4.54465322e+000,+5.63612484e-003,+2.84912485e-005,+7.00265037e-003,+8.46317752e-001,+1.33898879e-001,+8.46317752e-001,+1.33898879e-001,+8.56844588e-001,+8.56844588e-001,                ,                ,                ,                ,                ,                ,+2.85046655e-005,+1.21551767e-004,+1.21608937e-004
+5.89743587e+011,+2.13166124e+000,+1.44653956e-003,+3.57340427e-001,+4.54397753e+000,+6.16706462e-003,+2.13166124e+000,+1.44653956e-003,+3.57587809e-001,+4.02518858e+002,+4.54397753e+000,+6.16706462e-003,+2.76535760e-005,+6.83920348e-003,+8.66209539e-001,+1.03941118e-001,+8.66209539e-001,+1.03941118e-001,+8.72423476e-001,+8.72423476e-001,                ,                ,                ,                ,                ,                ,+2.76664309e-005,+1.17976153e-004,+1.18030921e-004
